Repository: cliagit/spin-lab

# spin-lab

# Suite di programmi in Python3 per l'analisi della caratteristica elettrica I-V dei materiali

Esperimento di caratterizzazione della resistività a corrente variabile del cristallo Ca2RuO4 lungo asse C in funzione della temperatura con collegamento a 2 fili sul discendente A
Nome del campione: CA12X2
Corrente sorgente da 1e-5 a 20e-3

### Experiment 20220302162937 ###
Date 2022-03-02 start at 16:23:13 end at 16:28:26 duration 0:05:13
Temperature range from 296.65°K to 297.37°K
Resistance:
	 average 6.1938e+02 𝛀
	 minimum 1.8647e+02 𝛀 at 297.37°K
	 maximum 1.7636e+03 𝛀 at 296.65°K

File: Esperimenti/CA12X2/CA12X2_current_from_1e-5_to_20e-3A/CA12X2_current_from_1e-5_to_20e-3A-20220307165146.csv
Temperature,Resistance,Voltage,Current Source
173.63699430655558,1228693.9719999998,12.28693972,1e-05
173.6837933882909,923139.5531613291,46.21247703,5.006012024048096e-05
173.72946631123799,754941.008666889,68.03546525,9.012024048096192e-05
173.77683041643687,620049.3179053263,80.71824387,0.0001301803607214429
173.82600929728278,518612.50327263103,88.28884199000001,0.00017024048096192385
173.87526249167155,439692.8440589861,92.46766945,0.0002103006012024048
173.92720144993547,378390.2158215,94.73404742,0.0002503607214428858
173.97786152151298,329144.1761752691,95.59032868000001,0.0002904208416833668
174.02825108977936,289681.10245352006,95.73408939,0.0003304809619238477
174.08045722176735,257708.23084510546,95.49148674,0.0003705410821643287
174.13333243230807,231993.6999261067,95.25689214,0.0004106012024048096
174.1851289596616,209929.4812003735,94.60709766,0.0004506613226452906
174.23735492345372,191050.57975186838,93.75261616000002,0.0004907214428857715
174.29015770489625,175238.56844642453,93.01340128000001,0.0005307815631262526
174.34221073320992,160757.74137370542,91.76721969999998,0.0005708416833667335
174.39476691200375,149059.4899087062,91.06071123,0.0006109018036072145
174.44814720697,136773.18173041282,89.03413350999999,0.0006509619238476954
174.50034095977801,127295.42496154516,87.96394476,0.0006910220440881764
174.55266419334632,118980.43227449902,86.98447193999998,0.0007310821643286573
174.6057219167737,108767.88798692828,83.87551763,0.0007711422845691383
174.6584248538376,101454.54948363348,82.30017452,0.0008112024048096192
174.7097444896875,95472.39423609868,81.27207139000001,0.0008512625250501003
174.76317428883826,90015.24856786654,80.23262947,0.0008913226452905812
174.8165020419108,84705.71295681642,78.89344119,0.0009313827655310622
174.86962241591112,80254.04339451261,77.96221950999998,0.0009714428857715431
174.92270612700105,76351.99716755161,77.23027465000001,0.0010115030060120242
174.97530379676937,72487.01196060832,76.22466891000002,0.0010515631262525051
175.02858566489925,69066.54903348508,75.39465048,0.001091623246492986
175.08178382957308,65849.04836509004,74.52027275,0.001131683366733467
175.13537418265605,62878.08766940312,73.67698970000001,0.001171743486973948
175.18761062723297,60161.93046956291,72.90444436,0.001211803607214429
175.24153580103146,57718.364447621185,72.25552686,0.0012518637274549099
175.29507737403875,55280.98254196721,71.41881967,0.0012919238476953908
175.3484247208697,52379.182369677736,69.76823117,0.0013319839679358718
175.4013518209048,50161.06480330094,68.82319241999998,0.0013720440881763527
175.45533632113447,48218.97693820958,68.09022026,0.0014121042084168337
175.50755702040004,46428.985280432775,67.42251624000001,0.0014521643286573146
175.5603644956555,44874.888284708984,66.96340544,0.0014922244488977956
175.61393486892493,43252.12149546827,66.27455834999999,0.0015322845691382765
175.6681890428427,41779.05207665053,65.69107066000001,0.0015723446893787575
175.72087421852444,40331.16870034427,65.03017039,0.0016124048096192384
175.77382805079202,38958.28360815203,64.37719739,0.0016524649298597196
175.82611476074436,38260.700665060314,64.75719430999999,0.0016925250501002005
175.87961885228378,37837.7036247571,65.55704418,0.0017325851703406815
175.93218769160836,36872.13538844609,65.36121714999999,0.0017726452905811624
175.98941409287232,35713.91139647777,64.73880043000001,0.0018127054108216434
176.04712683099928,34635.36983722539,64.17121938999999,0.0018527655310621243
176.10023290836358,33600.673985071786,63.60021762,0.0018928256513026053
176.15331054784616,32628.14503500222,63.06647728999999,0.0019328857715430862
176.20573695627803,31671.764689659725,62.48667803000001,0.0019729458917835674
176.2597483347766,30772.82019526327,61.94587206000001,0.0020130060120240483
176.31266724157328,29924.300476495395,61.43656784000001,0.0020530661322645293
176.3644591657309,29118.695299462877,60.949105569999986,0.0020931262525050102
176.41876885864855,28525.572794506137,60.85036316000001,0.002133186372745491
176.47190191867782,27564.33632509567,59.90409725000001,0.002173246492985972
176.5255607683594,26850.78378877078,59.42901733,0.002213306613226453
176.5788156203634,26244.563116014335,59.13862546,0.002253366733466934
176.63180033638002,25611.792887593714,58.73877358,0.002293426853707415
176.6835852909918,24989.057496792368,58.31164016,0.002333486973947896
176.73610604648823,24393.949372973657,57.90018765,0.002373547094188377
176.78907926073694,23814.22544496384,57.47818634,0.002413607214428858
176.8414410544337,23167.758810165145,56.84597301,0.0024536673346693388
176.89283163166218,22620.216896172362,56.40865591000001,0.0024937274549098197
176.94654437787443,22080.429894238983,55.94711892,0.0025337875751503007
176.99678595331244,21656.475835698988,55.740470419999994,0.0025738476953907816
177.03997989684848,21141.11553190119,55.26092712,0.0026139078156312626
177.09155447275765,20639.688083498826,54.77707038,0.0026539679358717435
177.14449261136696,20141.137475124964,54.26078943999998,0.0026940280561122245
177.19676964997305,19628.13811718011,53.66506035,0.0027340881763527054
177.24815957221023,19091.765845770427,52.96338970000001,0.0027741482965931864
177.29898591132186,18701.56733424008,52.63010820000001,0.0028142084168336673
177.35051385641725,18311.989702825285,52.26733605999999,0.0028542685370741483
177.4015908767258,18200.4970122761,52.67822008,0.002894328657314629
177.4535979065584,17564.15270676656,51.54005259,0.00293438877755511
177.50494409807288,17216.715519285834,51.2102405,0.002974448897795591
177.55628037864298,16864.846986963516,50.83923333,0.003014509018036072
177.607575430003,16487.57502290993,50.36243783,0.003054569138276553
177.66041981638475,16132.757344873138,49.92490289999999,0.003094629258517034
177.71469521735452,15798.422282474861,49.523146530000005,0.003134689378757515
177.76587669406976,15494.651009638937,49.191635530000006,0.003174749498997996
177.8167990525356,15198.103681664892,48.859009910000005,0.003214809619238477
177.86820235881552,14913.778819231857,48.54240738,0.003254869739478958
177.91801076392971,14635.172487133323,48.221866829999996,0.003294929859719439
177.96777280520377,14347.087315859053,47.84739244000001,0.00333498997995992
178.0177560306904,14060.904597292401,47.45625747,0.003375050100200401
178.06827810842773,13792.985329744035,47.10456517,0.003415110220440882
178.11843611330147,13431.751341917372,46.40898886,0.003455170340681363
178.16737216310963,13186.958727134599,46.09145983,0.003495230460921844
178.2169363537174,12945.935984405734,45.767645550000005,0.003535290581162325
178.2659765378117,12741.703901137827,45.55605998,0.0035753507014028058
178.31526685525725,12540.44142607076,45.33884764,0.0036154108216432867
178.36431923309905,12298.071450906757,44.955242829999996,0.0036554709418837677
178.41320742338388,12039.68726065171,44.49303825,0.0036955310621242486
178.46246369144248,11807.2436561645,44.10703529,0.0037355911823647296
178.51119616707356,11614.00383815716,43.85042872,0.0037756513026052105
178.56004761508578,11420.263188430914,43.576428699999994,0.0038157114228456915
178.60905480999276,11239.676206363725,43.33762367,0.0038557715430861724
178.65612175570303,11054.754838463596,43.06746393,0.0038958316633266534
178.70441747149835,10884.844623744279,42.841570520000005,0.003935891783567134
178.7526876842851,10702.0804927873,42.55095731,0.003975951903807615
178.8023464566574,10527.86247820598,42.2800223,0.004016012024048096
178.851158902156,10359.255976047196,42.017889600000004,0.004056072144288577
178.89964187845754,10194.614495633497,41.75848936,0.004096132264529058
178.94814421786197,10041.617818102095,41.534063149999994,0.004136192384769539
178.99637731504032,9895.442138717339,41.325865019999995,0.00417625250501002
179.04442267767132,9726.78567153531,41.01116922999999,0.0042163126252505005
179.09182394766654,9591.373646316026,40.824461379999995,0.004256372745490982
179.13918959108258,9458.65309199504,40.638468010000004,0.004296432865731462
179.18681578356515,9325.84129637092,40.44144537,0.004336492985971944
179.23364337398309,9192.171892737766,40.230028450000006,0.004376553106212424
179.28118785736228,9056.078209529514,39.9971948,0.004416613226452906
179.32851043678284,8926.2559257379,39.78140687,0.004456673346693386
179.37563220507724,8797.55528560924,39.560261280000006,0.004496733466933868
179.42256378553856,8673.093548103681,39.34803519,0.004536793587174348
179.46973229375254,8551.52080928257,39.13905972,0.0045768537074148295
179.51764892539305,8425.018040623483,38.89758229,0.00461691382765531
179.56312891078946,8310.720848564653,38.70281048,0.004656973947895791
179.60944085589193,8198.862080061612,38.51033451000001,0.004697034068136272
179.6561839014891,8086.993698372543,38.30885085,0.004737094188376753
179.7027734153518,7960.654570316303,38.02927528,0.004777154308617234
179.7492277146323,7839.375460177472,37.76395258000001,0.004817214428857715
179.7951957407991,7743.7283562617085,37.613414660000004,0.004857274549098196
179.84222892206418,7662.710121680847,37.526855940000004,0.004897334669338677
179.8887547293229,7557.384088214762,37.31378882,0.004937394789579158
179.93607581279923,7454.19841509814,37.102936500000006,0.004977454909819639
179.9823156282476,7357.578115627022,36.916758779999995,0.0050175150300601195
180.028346987805,7264.29116091658,36.73969846,0.005057575150300601
180.07528098318147,7169.838142641487,36.5492198,0.005097635270541081
180.1208665953478,7079.401123169157,36.37180651999999,0.005137695390781563
180.16634334752402,6993.230329806093,36.209236880000006,0.005177755511022044
180.21214359647826,6905.419324155334,36.03120489,0.005217815631262525
180.25631528620005,6821.597967534151,35.86711454,0.005257875751503006
180.30132406577474,6739.2334607950315,35.7040267,0.005297935871743487
180.3470074648406,6667.046227356344,35.58866604,0.005337995991983968
180.39266304692111,6590.5552657649105,35.44437603,0.0053780561122244485
180.43751569759195,6514.230796400408,35.29485962,0.00541811623246493
180.48312926319073,6437.440073291894,35.13668318,0.00545817635270541
180.52834058232116,6358.381341366517,34.959884200000005,0.005498236472945892
180.57331730118412,6287.347702331372,34.82119636,0.005538296593186372
180.61753828230854,6214.597364589021,34.66724093,0.005578356713426854
180.66211152589605,6134.400369419209,34.465618299999996,0.005618416833667334
180.7064815602269,6066.718150418971,34.32838484,0.0056584769539078155
180.75116730517007,5997.779799495002,34.17857055,0.005698537074148296
180.79548229313795,5930.863701895543,34.034837800000005,0.0057385971943887774
180.84031975403323,5860.408999209308,33.865295329999995,0.005778657314629258
180.88466872013657,5792.095316062461,33.702566,0.005818717434869739
180.9293827853977,5718.640736031443,33.504243990000006,0.00585877755511022
180.9731397747191,5653.329526145568,33.3480732,0.005898837675350701
181.0168509208738,5591.299224689641,33.206154639999994,0.005938897795591182
181.05999768764832,5534.424715113124,33.09009246000001,0.005978957915831663
181.10305669362842,5474.909741507381,32.95358048000001,0.006019018036072144
181.14722199297367,5422.369737180335,32.85456203,0.006059078156312625
181.19124982816734,5390.761163162444,32.87899775,0.0060991382765531055
181.2355668717533,5583.477645534787,34.27807701,0.006139198396793587
181.28127026873545,5479.706995047756,33.86052612,0.0061792585170340674
181.32546925292155,5331.813887337923,33.160249480000004,0.006219318637274549
181.3699208521779,5276.00577778596,33.02451849,0.006259378757515029
181.4135726997918,5231.868263121058,32.95783433999999,0.006299438877755511
181.4565554421122,5128.100920952392,32.50959065000001,0.006339498997995991
181.49878041911848,4848.999870785952,30.93448134,0.006379559118236473
181.53932631894244,4225.969345252998,27.12911411,0.006419619238476953
181.57628226381468,4182.678581954347,27.0187625,0.0064596793587174345
181.6123863782863,4175.521597113496,27.13980257,0.006499739478957916
181.64934312147165,4119.54359324745,26.940989539999997,0.006539799599198396
181.68673059443012,4093.2815300653297,26.93321826,0.006579859719438878
181.72464059101603,4055.806130622341,26.849111470000004,0.006619919839679358
181.7623899468812,4002.168179244914,26.65435987,0.00665997995991984
181.80076363993575,3938.2449797775867,26.38639921,0.00670004008016032
181.8388721314497,3892.408801050156,26.23522534,0.006740100200400802
181.87693761173304,3841.9253687405785,26.048869939999996,0.006780160320641282
181.9150491629352,3801.5305509169075,25.927276370000005,0.0068202204408817635
181.95328269435305,3768.30678711645,25.8516418,0.006860280561122244
181.99174013934248,3711.774344588139,25.61250751,0.006900340681362725
182.02905845180013,3675.883234885628,25.51210295,0.006940400801603206
182.06616095567176,3659.6814517017156,25.54626336,0.006980460921843687
182.10354781751747,3616.346070015187,25.388633680000005,0.007020521042084168
182.14093622011592,3560.6023005792977,25.13992153,0.007060581162324649
182.17782652664008,3518.573960544364,24.984131520000002,0.00710064128256513
182.21498536638714,3486.2946110894395,24.894588820000003,0.007140701402805611
182.25270827622188,3447.6127943458364,24.7564853,0.007180761523046092
182.28949104943771,3407.2445208329286,24.60310498,0.007220821643286573
182.32647146296367,3377.6394367406538,24.52464059,0.0072608817635270535
182.3637597475782,3341.6652643467096,24.397303890000003,0.007300941883767535
182.40096596334135,3305.1235331025673,24.26291848,0.007341002004008015
182.4374097414361,3272.369095858165,24.15355959,0.007381062124248497
182.4749435705799,3236.526640945252,24.01865985,0.007421122244488977
182.5113619151903,3202.1553316994036,23.89186489,0.007461182364729459
182.54831812405808,3172.4879561862836,23.79760144,0.007501242484969939
182.58483660118088,3139.227010151178,23.67386083,0.007541302605210421
182.6211527337396,3111.9105092807495,23.592522340000006,0.007581362725450901
182.65736328464132,3085.2973868643658,23.514355990000002,0.0076214228456913825
182.69444374741104,3053.080806158909,23.391126590000002,0.007661482965931863
182.7306234455198,3030.1544312463734,23.33686491,0.007701543086172344
182.76714497266028,2996.0079781390914,23.19390497,0.007741603206412826
182.80193935001205,2967.195658660074,23.08971764,0.007781663326653306
182.8331237905649,2943.3031334216403,23.02170313,0.007821723446893789
182.86198005337724,2911.2755056856563,22.88781793,0.007861783567134269
182.88978175158576,2881.122291291954,22.76617799,0.00790184368737475
182.9171201005551,2859.647989972269,22.711049260000003,0.00794190380761523
182.94448922657904,2822.5403326336937,22.529415120000003,0.00798196392785571
182.97177409677343,2808.9369496901068,22.533359760000003,0.008022024048096193
182.99958149338784,2792.379579515682,22.512399199999997,0.008062084168336673
183.02739867768793,2754.1894398820673,22.314840240000002,0.008102144288577154
183.05514211957438,2715.4546668044977,22.10978696,0.008142204408817634
183.08268631447473,2698.005445998604,22.075794260000002,0.008182264529058117
183.1106665639786,2674.752660353308,21.99268473,0.008222324649298597
183.13892601914904,2650.828536907006,21.902165330000003,0.008262384769539078
183.16740201958018,2626.6472948041483,21.80759441,0.008302444889779558
183.1958013173668,2602.8279795960034,21.71410546,0.00834250501002004
183.22477805903833,2578.4148854359414,21.61373071,0.008382565130260521
183.25378808573018,2557.838030217303,21.543711180000003,0.008422625250501001
183.28294653421443,2536.510340348294,21.465688950000004,0.008462685370741482
183.31260107858824,2514.281687329567,21.378297279999998,0.008502745490981964
183.3428954159319,2488.8786491956103,21.262006489999997,0.008542805611222445
183.3734008694751,2463.99784310681,21.14816265,0.008582865731462925
183.4040833478843,2441.586648439171,21.05362063,0.008622925851703406
183.43474688302683,2419.472498037165,20.95985631,0.008662985971943888
183.46598475933988,2399.03205255341,20.87888653,0.008703046092184369
183.49709644473788,2372.2216162175296,20.74058555,0.008743106212424849
183.52856819720483,2340.9375265423937,20.560843670000004,0.00878316633266533
183.5598092486814,2362.803582258068,20.84755107,0.008823226452905812
183.59101010700303,2347.267562467498,20.80450507,0.008863286573146292
183.62308870362074,2323.0939872714553,20.683311170000003,0.008903346693386773
183.65558196712686,2310.7368210636473,20.66585943,0.008943406813627253
183.6879855644051,2285.669314659528,20.53323471,0.008983466933867736
183.72028910680575,2266.7534266091316,20.45411087,0.009023527054108216
183.75308067378378,2247.6647499629644,20.371905399999996,0.009063587174348697
183.7849749700555,2228.1714683801774,20.28448716,0.009103647294589179
183.81735202265955,2204.34427476434,20.155879090000003,0.00914370741482966
183.8495583100754,2184.9455534859367,20.066032040000003,0.00918376753507014
183.88219768676746,2161.001571676563,19.932706059999997,0.00922382765531062
183.91387727841098,2139.9971567359194,19.824693500000002,0.009263887775551103
183.94619885995604,2124.0717382928365,19.762252780000004,0.009303947895791583
183.97836034828987,2088.6781428819604,19.516625310000002,0.009344008016032064
184.01027802153527,2058.106441634545,19.31341108,0.009384068136272544
184.0420355357472,2038.3757231576305,19.20991425,0.009424128256513026
184.07360142939913,2025.6815193038622,19.171431489999996,0.009464188376753507
184.10523999821584,2006.0619622929946,19.066111390000003,0.009504248496993987
184.13707874683686,1999.503515167104,19.08387863,0.009544308617234468
184.168569400941,1973.8657201313097,18.918256900000003,0.00958436873747495
184.20030222127602,1960.0313253785978,18.86418205,0.00962442885771543
184.23223016574983,1956.7092665875944,18.91059514,0.009664488977955911
184.26405293466613,1951.9795714692818,18.94308159,0.009704549098196392
184.29580696079202,1935.9309169943406,18.864890260000003,0.009744609218436874
184.32782143784908,1919.4454048396844,18.781138600000002,0.009784669338677355
184.35941471272434,1903.6570338355225,18.702915340000004,0.009824729458917835
184.39138062200954,1888.327965895586,18.627958039999996,0.009864789579158316
184.42307934938125,1872.4647130310043,18.54648155,0.009904849699398798
184.45485308522743,1857.629985092222,18.473962680000003,0.009944909819639278
184.48639620783666,1843.3071507295533,18.40536649,0.009984969939879759
184.51824931077994,1827.8822587171587,18.324574589999997,0.01002503006012024
184.55009919094357,1814.5055277930423,18.26316177,0.010065090180360722
184.58207620563832,1803.041290629394,18.22000324,0.010105150300601202
184.6129684705204,1788.040562740249,18.14004775,0.010145210420841683
184.64454442981307,1775.0721796810592,18.079590379999996,0.010185270541082163
184.67567551178303,1763.595587985356,18.03334804,0.010225330661322645
184.70684765213898,1756.0383480359906,18.026419869999998,0.010265390781563126
184.73788340610125,1744.3194559156975,17.97599851,0.010305450901803606
184.7691690329966,1723.651891337573,17.83205964,0.010345511022044089
184.79974884719627,1709.1750012407376,17.75075857,0.01038557114228457
184.83070121348769,1698.2298447136795,17.705118159999998,0.01042563126252505
184.8611569653887,1685.6564439738206,17.64156012,0.01046569138276553
184.89152828710496,1672.5926960077218,17.571843230000002,0.010505751503006013
184.92253074262325,1660.6264055955878,17.512653249999996,0.010545811623246493
184.9535169096197,1646.9689745416338,17.434602329999997,0.010585871743486974
184.98458320265982,1632.8012961598085,17.350035319999996,0.010625931863727454
185.01522061286812,1620.7880491551634,17.287312340000003,0.010665991983967936
185.0460348352991,1608.7666324012791,17.223539390000003,0.010706052104208417
185.0765716715356,1597.017384664445,17.16172804,0.010746112224448897
185.10696928901547,1585.4550746558164,17.10099168,0.010786172344689378
185.13691198375327,1573.7986880656167,17.03831045,0.01082623246492986
185.16635011793133,1562.4119484110004,16.97762537,0.01086629258517034
185.19614773747801,1551.094587433185,16.91678465,0.010906352705410821
185.22537837270914,1537.3533602318457,16.82850454,0.010946412825651302
185.2549868356058,1526.8981357909618,16.77522506,0.010986472945891784
185.284166432895,1516.2768795708657,16.71927715,0.011026533066132264
185.3135881691272,1506.032529552373,16.666649330000002,0.011066593186372745
185.34252365358628,1496.4331046602267,16.62036369,0.011106653306613225
185.37116104920193,1492.4682974195507,16.63611641,0.011146713426853708
185.4005259329742,1481.1024054655873,16.56875721,0.011186773547094188
185.42989803140554,1468.9489395379308,16.49164541,0.011226833667334669
185.45903715851358,1457.385907738635,16.420212229999997,0.01126689378757515
185.48799561118489,1449.8163142478868,16.39300624,0.011306953907815631
185.51677581152626,1441.3865770818911,16.35543371,0.011347014028056112
185.54598346768063,1430.3404797303835,16.287393099999996,0.011387074148296593
185.5742510415151,1420.4516555556338,16.231691790000003,0.011427134268537073
185.6023873358077,1410.9667815376442,16.17983036,0.011467194388777555
185.63068479753656,1402.330190694378,16.136970410000004,0.011507254509018036
185.6591539210396,1393.1002901090053,16.08656736,0.011547314629258516
185.68642200210888,1383.8289022880958,16.03494408,0.011587374749498999
185.71489509543778,1374.017595366497,15.976300099999998,0.011627434869739479
185.74299696412183,1365.691821910726,15.934202489999999,0.01166749498997996
185.77106971408597,1357.343516250233,15.891174019999998,0.01170755511022044
185.79861975075178,1350.5874169984613,15.866181310000002,0.011747615230460922
185.82601785766275,1340.4281607619791,15.80053199,0.011787675350701403
185.85359818505646,1328.5024101700433,15.713175080000003,0.011827735470941883
185.88138650739643,1327.2274795247579,15.751264430000003,0.011867795591182364
185.9082350039942,1318.9567526363087,15.705946699999998,0.011907855711422846
185.9358551849607,1310.658266314548,15.659634649999997,0.011947915831663327
185.96319834419873,1303.2828830056835,15.623723859999998,0.011987975951903807
185.99058259056787,1301.8257324870585,15.658406869999999,0.012028036072144288
186.0183340503794,1295.7696881690072,15.637473239999997,0.01206809619238477
186.04537006141575,1287.0528028904482,15.583836520000002,0.01210815631262525
186.07224906651047,1279.6266872513181,15.54518195,0.012148216432865731
186.09970134463933,1276.5609134488118,15.55907745,0.012188276553106211
186.12707481772367,1277.8432478113518,15.625897450000002,0.012228336673346694
186.1541998116276,1252.9659456429592,15.371883390000002,0.012268396793587174
186.18096167850004,1246.9422793979734,15.34793532,0.012308456913827655
186.2070733887539,1240.2549705156357,15.315309630000002,0.012348517034068135
186.23359939249877,1232.4174011129262,15.267898059999998,0.012388577154308618
186.26042220584125,1228.0924266135003,15.263515310000003,0.012428637274549098
186.2870566716761,1222.2976055516983,15.24045897,0.012468697394789579
186.31367228563877,1215.6640019385218,15.20644622,0.012508757515030059
186.34012302299504,1207.8851299422217,15.157530220000002,0.012548817635270541
186.36574367763328,1196.7310210320206,15.065500529999998,0.012588877755511022
186.39107444065112,1191.007017215607,15.04115363,0.012628937875751502
186.41730188462395,1189.3225908447398,15.06752552,0.012668997995991983
186.44392779645253,1181.701637733332,15.01831479,0.012709058116232465
186.46991156577073,1180.6997943541226,15.05288128,0.012749118236472946
186.49593649707953,1165.9482942602401,14.91152069,0.012789178356713426
186.5216558910867,1152.489552404874,14.785563309999997,0.012829238476953907
186.5468504274782,1139.758810413935,14.66789646,0.012869298597194389
186.57196894929416,1131.588228334759,14.608078359999999,0.01290935871743487
186.59687035676328,1124.975380178156,14.56777738,0.01294941883767535
186.6213777432561,1119.7719544505728,14.54525424,0.012989478957915832
186.64659124201432,1114.3520260314929,14.519493269999998,0.013029539078156313
186.67080546632388,1109.6355297398084,14.50249163,0.013069599198396793
186.6962081811147,1104.1256167063095,14.474710679999998,0.013109659318637274
186.7211621185277,1098.5915568121723,14.446170749999999,0.013149719438877756
186.74617540061675,1093.398006794597,14.42167868,0.013189779559118237
186.77112829951596,1088.707987329002,14.403432129999999,0.013229839679358717
186.79630217461252,1058.1048087811553,14.040944790000001,0.013269899799599198
186.82126702258506,1053.9607470259737,14.028175299999997,0.01330995991983968
186.84427077233408,1045.957899544558,13.96355892,0.01335002004008016
186.86907303663122,1040.4955581435722,13.93231893,0.01339008016032064
186.89329862299343,1033.924367871148,13.8857493,0.013430140280561121
186.91718484443382,1031.5352286201412,13.894986249999999,0.013470200400801604
186.94124792611242,1026.2001734464418,13.86423169,0.013510260521042084
186.9655476474385,1019.8142860102846,13.81881057,0.013550320641282565
186.98952380969973,1015.6162768505958,13.80261191,0.013590380761523045
187.01318133370532,1009.8511030861902,13.764715760000001,0.013630440881763527
187.03741457246718,1005.641057923531,13.74761709,0.013670501002004008
187.06136320021372,1001.2455010121947,13.727637640000001,0.013710561122244488
187.08484735598202,997.1981002308513,13.712093379999999,0.013750621242484969
187.1087533934845,986.4028964346695,13.60316804,0.013790681362725451
187.13292214901898,980.4687591552031,13.56060994,0.013830741482965932
187.15608698568423,975.6472500386476,13.53300944,0.013870801603206412
187.17956672660384,972.0923044765412,13.52264163,0.013910861723446893
187.20310864639927,968.8259013590443,13.516014430000002,0.013950921843687375
187.2263686379467,964.1833078464514,13.48987127,0.013990981963927855
187.2501102934907,961.1198547552023,13.485513130000001,0.014031042084168336
187.27379674454275,952.100320599076,13.39710092,0.014071102204408817
187.29791799196497,947.6703954174342,13.372730780000001,0.014111162324649299
187.32142386880543,943.7281381173298,13.35490681,0.01415122244488978
187.34415782153815,937.4347370609127,13.30340124,0.01419128256513026
187.3675192707872,929.4565208943537,13.22741426,0.014231342685370742
187.3910470827137,923.8994484001106,13.18534118,0.014271402805611223
187.41376410670804,919.7699486208626,13.163253520000001,0.014311462925851703
187.43677254959363,913.8309967436581,13.114866610000002,0.014351523046092184
187.45937396433624,912.0147858857605,13.12533664,0.014391583166332666
187.48238676165266,907.2733596583437,13.093445489999999,0.014431643286573146
187.50502642769524,904.3680582783346,13.08774631,0.014471703406813627
187.52777261073558,898.7049847998377,13.04179422,0.014511763527054107
187.550627755161,891.2719590586336,12.96963237,0.01455182364729459
187.57319587334987,886.4991317145859,12.93569229,0.01459188376753507
187.59595120241016,882.0518865427442,12.90613371,0.01463194388777555
187.61870086508495,877.9103804062923,12.88070462,0.014672004008016031
187.64221086078058,873.6189597837989,12.852738159999998,0.014712064128256513
187.66458976793126,869.1972738303373,12.82250618,0.014752124248496994
187.687377242919,864.2246784739816,12.783770780000001,0.014792184368737474
187.71030499973338,859.5734461816791,12.749403509999999,0.014832244488977955
187.73309416047613,857.5437428907143,12.75365176,0.014872304609218437
187.75514044302258,859.3185428656668,12.81447153,0.014912364729458918
187.7779159223357,845.4218862202899,12.64110722,0.014952424849699398
187.80002140988913,839.8647239097745,12.591659250000001,0.014992484969939879
187.82185018354863,837.9585715148429,12.596650010000001,0.015032545090180361
187.84416060501664,835.9148663489881,12.59941477,0.015072605210420842
187.86563448679448,831.6300655782487,12.56814686,0.015112665330661322
187.8873188246974,825.4260357667623,12.5074541,0.015152725450901803
187.90885440249548,820.6946363860602,12.46863763,0.015192785571142285
187.93003533844632,816.402672353934,12.436135929999999,0.015232845691382765
187.95153625083208,813.4382502735798,12.42356578,0.015272905811623246
187.9725028768338,810.1825658858527,12.40629803,0.015312965931863726
187.99332575939118,806.857632362462,12.387706249999999,0.015353026052104209
188.0146563043415,802.0371328902573,12.3458267,0.01539308617234469
188.03539784110177,798.3557245174093,12.321140690000002,0.01543314629258517
188.05639418389086,794.7456359017397,12.297263269999998,0.015473206412825652
188.07728865397974,791.720018722097,12.28216367,0.015513266533066132
188.09827911845898,788.0792169560798,12.25725349,0.015553326653306613
188.11877693483015,786.890297675136,12.270284760000001,0.015593386773547093
188.13917805358415,791.6056806971847,12.375525370000002,0.015633446893787577
188.1604565396096,788.8523008241829,12.36408207,0.015673507014028056
188.18175545350203,796.0496584330965,12.50877975,0.01571356713426854
188.2033040088208,802.7990706953005,12.646997319999999,0.015753627254509017
188.2249252347889,796.1523576883791,12.57418144,0.0157936873747495
188.2470224989026,792.8483269025345,12.55376021,0.01583374749498998
188.26814032414043,791.6120797598294,12.565897860000002,0.01587380761523046
188.2897655092263,789.2269892381584,12.55965392,0.015913867735470943
188.31109863778076,788.0147681311796,12.571930760000003,0.01595392785571142
188.3322516954144,746.323325236186,11.93668629,0.015993987975951904
188.3515815779893,722.3792688229831,11.58266394,0.016034048096192386
188.3698200897253,716.3765768497117,11.51511462,0.016074108216432865
188.38854006625098,713.3541638533659,11.495109079999999,0.016114168336673347
188.40657230136065,712.1648093986325,11.50447303,0.016154228456913826
188.4263904903755,784.0819002023278,12.697648560000001,0.016194288577154308
188.44821594026268,790.1562562875417,12.827672189999998,0.01623434869739479
188.47138463645214,784.5920760060733,12.7687722,0.01627440881763527
188.49458919044986,775.9581521289977,12.65934517,0.01631446893787575
188.5163588113657,713.4650400837652,11.668384730000001,0.016354529058116234
188.53615436985183,688.5206288000098,11.28801285,0.016394589178356712
188.55379651693883,693.1294366574847,11.39133921,0.016434649298597195
188.57190443103983,690.0794466821071,11.36885836,0.016474709418837673
188.59036605670286,688.1286004693678,11.364285249999998,0.016514769539078156
188.60866609197927,685.8258311108044,11.35372981,0.016554829659318638
188.62754891139545,683.5395082871929,11.343262800000002,0.016594889779559117
188.6463118490275,681.8663691999845,11.34281289,0.0166349498997996
188.66499630959905,679.2101735704249,11.325836449999999,0.01667501002004008
188.68395887438555,673.0913777554247,11.25076959,0.01671507014028056
188.702590645719,669.9030497212591,11.224312860000001,0.016755130260521042
188.72130559219127,667.1864733867887,11.20552384,0.016795190380761525
188.7402101004676,664.2713115159407,11.183173929999999,0.016835250501002003
188.7591195516589,660.7908411453571,11.1510507,0.016875310621242486
188.7776460423635,659.9036326543669,11.1625146,0.016915370741482964
188.79590156709608,658.3204432273225,11.162106760000002,0.016955430861723447
188.81409689573582,655.4369398225392,11.1394726,0.01699549098196393
188.8330208614695,653.617448193922,11.13473344,0.017035551102204408
188.8515123213703,649.1841460661234,11.08521609,0.01707561122244489
188.8697302595847,645.6901291647542,11.05142004,0.017115671342685372
188.88775525216172,644.4826508210183,11.056571289999999,0.01715573146292585
188.9061262178068,643.3147957451023,11.062307149999999,0.017195791583166333
188.9242028894833,636.1302857945119,10.96424727,0.017235851703406812
188.9424040446176,632.6250690305174,10.92917491,0.017275911823647294
188.96049562502498,630.5915252914415,10.91930516,0.017315971943887776
188.97883678770086,626.7761830472505,10.87834753,0.017356032064128255
188.9968601807134,623.3159094054016,10.84326102,0.017396092184368737
189.01447211501045,620.2286806786626,10.81440174,0.01743615230460922
189.03218006917115,617.6667699833613,10.79447568,0.0174762124248497
189.04995543713719,615.2955169118437,10.77768397,0.01751627254509018
189.06775398780127,613.3921773575129,10.768917120000001,0.01755633266533066
189.08537788860147,610.9311914664146,10.75018521,0.017596392785571142
189.10343604317876,608.7693765486177,10.73653244,0.017636452905811624
189.1216449911899,606.9745494593326,10.72919353,0.017676513026052103
189.13962453352082,604.7169670756523,10.71351238,0.017716573146292585
189.15721349279045,602.2339060273841,10.693646609999998,0.017756633266533067
189.17504951744155,599.7642381102522,10.67382025,0.017796693386773546
189.1930438846707,597.3092483343707,10.654057830000001,0.01783675350701403
189.21074656858758,596.6046026088138,10.665389290000002,0.017876813627254507
189.22841519866338,593.9418343832351,10.641580860000001,0.01791687374749499
189.24601851811863,589.4661626514562,10.5850049,0.01795693386773547
189.26353313247122,587.3230633439119,10.57004964,0.01799699398797595
189.28124515760948,585.1095010682752,10.55365173,0.018037054108216433
189.29906360849512,582.92435212982,10.5375901,0.018077114228456915
189.31662170484535,581.3981726547404,10.53329206,0.018117174348697394
189.33414557959026,580.3303833536046,10.537194840000002,0.018157234468937876
189.3514976026996,577.5392341150493,10.50965158,0.018197294589178358
189.36922909331795,575.2137427355161,10.49037706,0.018237354709418837
189.38671587357913,573.1376388635184,10.47547438,0.01827741482965932
189.40430637402108,571.5599813093928,10.46953564,0.018317474949899798
189.42186020722528,568.4021596653425,10.434462580000002,0.01835753507014028
189.43921614155104,566.0944342033026,10.41477624,0.018397595190380762
189.45653013509127,563.8871811434079,10.396757479999998,0.01843765531062124
189.473216923056,561.7042798843432,10.37901184,0.018477715430861723
189.49054067709085,559.3419636940945,10.35776894,0.018517775551102206
189.50828322403382,557.2097707475735,10.34060736,0.018557835671342685
189.52579143675814,555.7515084409532,10.335808640000002,0.018597895791583167
189.54338763853724,555.1216216493161,10.346332310000001,0.018637955911823646
189.5601511953377,553.2873166111073,10.334309370000001,0.018678016032064128
189.5770289458056,550.4713826442777,10.30376526,0.01871807615230461
189.59425245885387,547.7073804521433,10.273969680000002,0.01875813627254509
189.6108124875147,545.6165504226943,10.25660707,0.01879819639278557
189.62802250250576,543.593934657335,10.24036198,0.018838256513026053
189.64412413039668,540.8320089307325,10.20999791,0.018878316633266532
189.66111257577754,538.951528603525,10.19608807,0.018918376753507014
189.67758316429365,537.3747950764567,10.18778613,0.018958436873747493
189.6945347282584,532.3309063448748,10.113487123999999,0.018998496993987975
189.71283859408686,513.810018496059,9.782201383,0.019038557114228458
189.7297583675911,511.8092648957011,9.764613062,0.019078617234468936
189.74719822971844,509.6574341006812,9.743976044000002,0.01911867735470942
189.76452586324118,507.914948034719,9.731009149000002,0.0191587374749499
189.7814033074548,506.8382233707023,9.730684464000003,0.01919879759519038
189.79906084328817,504.93373919016193,9.714348364000001,0.019238857715430862
189.8175815608367,503.2822039444167,9.702736257999998,0.019278917835671344
189.8357013394943,501.8919796962087,9.696040092,0.019318977955911823
189.85364154906455,489.6769683860308,9.479675076,0.019359038076152305
189.8707387595963,487.2058978369137,9.451355054,0.019399098196392784
189.88768501525294,484.4436323635535,9.417176464999999,0.019439158316633266
189.9046646661024,482.4308679762513,9.397376258,0.01947921843687375
189.9218730909541,481.6689333312116,9.401830082,0.019519278557114227
189.93812929297923,480.39445852423796,9.396197913,0.01955933867735471
189.95531894386417,478.64121440046614,9.381080041999999,0.019599398797595192
189.97232885587488,478.61745551775545,9.399787855,0.01963945891783567
189.9892319793255,475.65159127563106,9.360594545999998,0.019679519038076153
190.00635068395894,474.4233527445434,9.355428858999998,0.01971957915831663
190.02390331866312,473.1310300358214,9.348898485000003,0.019759639278557114
190.03996841728207,472.94954142428423,9.364258751,0.019799699398797596
190.056753429839,471.22436847224856,9.348978149999999,0.019839759519038075
190.07376195580542,468.3402759149922,9.310520215,0.019879819639278557
190.0911108571039,465.9419445825058,9.281507511,0.01991987975951904
190.1078224595091,464.82319480372007,9.277843022999999,0.019959939879759518
190.12454420807904,460.15579610000003,9.203115922,0.02
190.14134877696216,457.368187,9.14736374,0.02
190.15727970163547,458.5516064244915,9.152662496,0.019959939879759518
190.17414631162998,460.19760835249826,9.167081024,0.01991987975951904
190.19015976003362,461.75363597680655,9.179579001,0.019879819639278557
190.20566101757362,462.55081545690734,9.176896944000001,0.019839759519038075
190.2218171534582,464.1542087026887,9.190113807,0.019799699398797596
190.23767405667598,465.73547215442915,9.202764929,0.019759639278557114
190.25385841487685,467.3762390163891,9.216462742,0.01971957915831663
190.26907793329102,468.9911914586235,9.229521081,0.019679519038076153
190.28549835262316,470.60240063979006,9.242376514,0.01963945891783567
190.30102692707888,472.2296284994018,9.255416813,0.019599398797595192
190.31575707509344,473.85581633854537,9.268306396,0.01955933867735471
190.3371293102963,475.53231380147275,9.282047696000001,0.019519278557114227
190.35822818824644,477.1796144246013,9.295085943,0.01947921843687375
190.37870284801934,478.85847958936665,9.308605795999998,0.019439158316633266
190.3955402157406,480.548899831511,9.322215296000001,0.019399098196392784
190.4108801583338,482.24654201700594,9.335829169,0.019359038076152305
190.42479801625547,483.9670329526346,9.349748441,0.019318977955911823
190.4400204776654,485.7197606638337,9.364151357,0.019278917835671344
190.4530879527741,487.6257382721592,9.381362197,0.019238857715430862
190.47290845781714,489.4676595452079,9.397190525000001,0.01919879759519038
190.48938588296792,491.2635012252869,9.411988451000001,0.0191587374749499
190.5030375812566,493.01672281624536,9.425827654,0.01911867735470942
190.51940796512915,494.7657687657757,9.439446723000001,0.019078617234468936
190.53428876844387,496.55133822798155,9.453621013,0.019038557114228458
190.54946055538267,498.3548884943962,9.467993851,0.018998496993987975
190.56344175626703,500.1606576611003,9.482264255,0.018958436873747493
190.5769652349858,502.04308439091244,9.497840216999998,0.018918376753507014
190.58976861623208,504.1159854385433,9.516861193,0.018878316633266532
190.60506188166875,505.7823604011153,9.528057845000001,0.018838256513026053
190.62125678818978,507.36253072982737,9.537500495,0.01879819639278557
190.635135595111,509.3317204430196,9.554113820000001,0.01875813627254509
190.6496433589727,511.2788671298199,9.570156769999999,0.01871807615230461
190.66129207548067,513.1920100906298,9.585408591999999,0.018678016032064128
190.68044891590677,515.1243240096599,9.600864439999999,0.018637955911823646
190.6924195967503,517.0279655697253,9.615632225,0.018597895791583167
190.70587411131277,518.9503545325451,9.630595400999999,0.018557835671342685
190.71802383393577,520.910418445257,9.646102211,0.018517775551102206
190.73253307439694,522.8913576005544,9.661837707,0.018477715430861723
190.74714355654882,524.8682864477485,9.677340549,0.01843765531062124
190.76061572942234,526.8671034825279,9.693087688999999,0.018397595190380762
190.77376532518252,528.8730137191457,9.708804896999998,0.01835753507014028
190.7864990632448,530.8409189910312,9.723665236000002,0.018317474949899798
190.80045146056443,532.8343868519357,9.738835124000001,0.01827741482965932
190.81448937497595,534.8593370815037,9.754419449999999,0.018237354709418837
190.82738638594702,536.9096190710814,9.770302506000002,0.018197294589178358
190.83800434173173,538.9864695387432,9.786503703000003,0.018157234468937876
190.85442476990687,541.0739526666201,9.802731135999998,0.018117174348697394
190.8670692813527,543.1670185799425,9.81889224,0.018077114228456915
190.88301380255098,545.2624961367658,9.834929145999999,0.018037054108216433
190.89228771324775,547.3952911014977,9.851469762999999,0.01799699398797595
190.90734318170385,549.5527985838975,9.868283260999998,0.01795693386773547
190.9204626204279,551.7185148654664,9.885070975,0.01791687374749499
190.93423686243003,553.9171166333166,9.902273058999999,0.017876813627254507
190.94812769585752,556.1066864045328,9.919137889,0.01783675350701403
190.9580949605646,558.3078248335971,9.936033174,0.017796693386773546
190.97360432389158,560.3882149638398,9.95060802,0.017756633266533067
190.9853796703616,562.5120538666624,9.965785948,0.017716573146292585
190.99835287832042,564.7769060722765,9.983286337,0.017676513026052103
191.00503292939263,567.0460587176541,10.000681109999999,0.017636452905811624
191.01159088432502,569.3379229528733,10.018293719999999,0.017596392785571142
191.02664486794896,571.6475121150239,10.036033889999999,0.01755633266533066
191.0466299122044,573.941450392535,10.05331487,0.01751627254509018
191.05926207477745,576.2944907718824,10.071444940000001,0.0174762124248497
191.06976091036546,578.6624809037036,10.08964715,0.01743615230460922
191.08096391576743,581.0692857262993,10.10833486,0.017396092184368737
191.09277203380086,583.467644711835,10.12668315,0.017356032064128255
191.1045385915579,585.8867854992725,10.145199139999999,0.017315971943887776
191.1161595347275,588.3325820225318,10.16398181,0.017275911823647294
191.1288740052853,590.7806469457685,10.182607620000002,0.017235851703406812
191.1419702357866,593.243641658606,10.20129402,0.017195791583166333
191.15316215888052,595.7170460545913,10.21996167,0.01715573146292585
191.1650241419927,598.233504546455,10.23916805,0.017115671342685372
191.17744463540356,600.7691746059317,10.25850086,0.01707561122244489
191.1897480255799,603.3236123878627,10.277950229999998,0.017035551102204408
191.20064857919186,605.9034758647525,10.29762706,0.01699549098196393
191.19988472379748,608.4975512648983,10.317338160000002,0.016955430861723447
191.21257490821023,611.1064243274016,10.337091730000001,0.016915370741482964
191.22943701459786,613.750240956301,10.357225960000001,0.016875310621242486
191.2446858584499,616.3908460632867,10.377094299999998,0.016835250501002003
191.25537803401662,619.0520228880297,10.39709658,0.016795190380761525
191.26585704085736,621.7307665190334,10.41717998,0.016755130260521042
191.27610480486072,624.4411984157432,10.437578429999999,0.01671507014028056
191.2862718992839,627.1704045413737,10.458072779999998,0.01667501002004008
191.29888600092374,630.2425010685665,10.48405243,0.0166349498997996
191.3102686594617,633.0064435221022,10.50467216,0.016594889779559117
191.32042771190908,635.7931350912617,10.52544705,0.016554829659318638
191.33369859329045,638.609423827824,10.54648746,0.016514769539078156
191.34467821454157,641.4440632207259,10.56760455,0.016474709418837673
191.35696181999637,644.2935634108004,10.588738759999998,0.016434649298597195
191.36780618409054,647.169623134374,10.6100801,0.016394589178356712
191.3789856052772,650.0536935194726,10.631322019999999,0.016354529058116234
191.38995453570791,652.9711031701577,10.65287678,0.01631446893787575
191.40123245692752,655.9143044528151,10.67461754,0.01627440881763527
191.41469714247773,658.8904069626489,10.696656620000002,0.01623434869739479
191.42888384562326,661.8868207104362,10.718786179999999,0.016194288577154308
191.43797177495895,664.8850459585459,10.74070493,0.016154228456913826
191.45014532177385,668.0473534275093,10.76502751,0.016114168336673347
191.4630615444411,671.3583481395043,10.791486740000002,0.016074108216432865
191.47311808922728,674.46652056433,10.814428629999998,0.016034048096192386
191.48581588720936,677.6069599586518,10.83763757,0.015993987975951904
191.49652672515825,680.733405479958,10.86037164,0.01595392785571142
191.50664788817807,683.9107651838177,10.883665460000001,0.015913867735470943
191.51601580822293,687.1391517643539,10.9075147,0.01587380761523046
191.52515507596553,690.514179505483,10.93342716,0.01583374749498998
191.53563960741687,693.8591653726343,10.958594739999999,0.0157936873747495
191.54609036020395,697.1803123535504,10.983118770000003,0.015753627254509017
191.5574498062171,700.4898025983698,11.00719354,0.01571356713426854
191.56933386408897,703.8056900811653,11.03110342,0.015673507014028056
191.57728856719092,707.1692292243774,11.055492589999998,0.015633446893787577
191.5871805763821,710.5900501869918,11.080505490000004,0.015593386773547093
191.59828780180595,714.0151870750447,11.10531144,0.015553326653306613
191.61011690994792,717.4501602403786,11.12999556,0.015513266533066132
191.61928149275133,720.9072471723699,11.15474664,0.015473206412825652
191.62835511559933,724.393960768146,11.17967797,0.01543314629258517
191.63743380693194,727.9034395409542,11.20468037,0.01539308617234469
191.64888855824978,731.4304262813986,11.229670389999999,0.015353026052104209
191.65902924333813,735.025245277883,11.25541654,0.015312965931863726
191.66976719302596,738.6969034677046,11.282048230000001,0.015272905811623246
191.67965588432472,742.363453231665,11.308307929999998,0.015232845691382765
191.68803565352533,746.0534368055189,11.33462989,0.015192785571142285
191.70039105337588,749.7503770401829,11.360761620000002,0.015152725450901803
191.71111557386945,753.5118148151095,11.38757188,0.015112665330661322
191.72236448038228,757.3427181724265,11.415127799999999,0.015072605210420842
191.72986110789262,761.2027259093163,11.4428143,0.015032545090180361
191.73862491149762,804.0401750723477,12.05456024,0.014992484969939879
191.74779893633556,943.5798221238773,14.10880638,0.014952424849699398
191.76352420684347,947.7615707775689,14.13336622,0.014912364729458918
191.78034749453036,952.3170585963607,14.163149379999998,0.014872304609218437
191.7967395936774,957.1820057679137,14.197157530000002,0.014832244488977955
191.81028576678892,960.993149195941,14.215187839999999,0.014792184368737474
191.82357721212344,965.8778112211006,14.24874948,0.014752124248496994
191.83510811878517,970.3570440928877,14.275955059999998,0.014712064128256513
191.8469739374403,974.7952857827744,14.302200339999999,0.014672004008016031
191.86409479225364,979.268487488598,14.32860156,0.01463194388777555
191.87650557358697,983.8347816297802,14.35600278,0.01459188376753507
191.88747776020986,988.4526206908898,14.38378822,0.01455182364729459
191.89951701800754,993.2777634591245,14.414212019999999,0.014511763527054107
191.91311642642978,998.4731150029496,14.44960678,0.014471703406813627
191.92191276422054,1003.4358258752826,14.481227900000002,0.014431643286573146
191.93349471966042,1008.4742194279668,14.513540600000002,0.014391583166332666
191.94402512205502,1013.5602377031897,14.54613311,0.014351523046092184
191.95570813128512,1018.6517853228069,14.57839726,0.014311462925851703
191.96910451548223,1023.857652189237,14.611884969999997,0.014271402805611223
191.97885308405154,1028.8656217274245,14.642139240000002,0.014231342685370742
191.99174548736553,1033.7819800761147,14.670692190000002,0.01419128256513026
191.9994222493347,1038.5493187768536,14.69674243,0.01415122244488978
192.00943809447705,1043.6224232411698,14.72672542,0.014111162324649299
192.022252392247,1048.7716587955817,14.7573732,0.014071102204408817
192.03166565382674,1053.9665415647244,14.788248900000003,0.014031042084168336
192.04319222181306,1059.263638407219,14.820138459999999,0.013990981963927855
192.05204460162798,1064.3499323106626,14.848662720000002,0.013950921843687375
192.0636071373049,1070.100712374235,14.886023039999998,0.013910861723446893
192.07482958586024,1075.6817483822222,14.920568120000002,0.013870801603206412
192.08714213937452,1081.0624172546998,14.951894820000001,0.013830741482965932
192.0967444913799,1086.2525857851792,14.980163290000002,0.013790681362725451
192.10759278603078,1090.186094551385,14.99073607,0.013750621242484969
192.11720530472746,1095.545764033694,15.020547159999998,0.013710561122244488
192.1257613186468,1101.283809407791,15.05510142,0.013670501002004008
192.1380370931709,1107.047362656379,15.08954363,0.013630440881763527
192.14761561644258,1112.801133049723,15.12339111,0.013590380761523045
192.1595485259247,1118.5744456719626,15.157042399999998,0.013550320641282565
192.16938134955012,1124.4104365226758,15.191077930000002,0.013510260521042084
192.17831074643064,1130.3348901248655,15.22583749,0.013470200400801604
192.18758791775292,1136.2910841734263,15.260548660000001,0.013430140280561121
