Repository: cliagit/spin-lab

# spin-lab

# Suite di programmi in Python3 per l'analisi della caratteristica elettrica I-V dei materiali

Esperimento di caratterizzazione della resistività a corrente variabile del cristallo Ca2RuO4 lungo asse C in funzione della temperatura con collegamento a 2 fili sul discendente A
Nome del campione: CA12X2
Corrente sorgente da 1e-5 a 50e-3

### Experiment 20220303103243 ###
Date 2022-03-03 start at 10:18:42 end at 10:32:18 duration 0:13:36
Temperature range from 293.42°K to 294.17°K
Resistance:
	 average 2.6160e+02 𝛀
	 minimum 6.5591e+01 𝛀 at 294.17°K
	 maximum 1.4179e+03 𝛀 at 293.42°K

### Experiment 20220303151217 ###
Date 2022-03-03 start at 15:01:58 end at 15:12:05 duration 0:10:07
Temperature range from 281.22°K to 216.42°K
Resistance:
	 average 1.3312e+03 𝛀
	 minimum 8.4390e+01 𝛀 at 275.00°K
	 maximum 3.2809e+04 𝛀 at 245.07°K

### Experiment 20220303152252 ###
Date 2022-03-03 start at 15:13:08 end at 15:22:52 duration 0:09:44
Temperature range from 207.32°K to 135.12°K
Resistance:
	 average 1.4194e+05 𝛀
	 minimum 1.3675e+02 𝛀 at 161.11°K
	 maximum 6.3939e+06 𝛀 at 133.81°K

File: Esperimenti/CA12X2/CA12X2_current_from_1e-5_to_50e-3A/CA12X2_current_from_1e-5_to_50e-3A-20220303103243.csv
Temperature,Resistance,Voltage,Current Source
293.4220801886173,1417.9358249999998,0.01417935825,1e-05
293.42133798067715,1182.6902192801097,0.6090257311,0.000514949494949495
293.4225493945421,1017.1830876391095,1.55105009,0.001524848484848485
293.42363923794017,962.9432660064692,1.954580296,0.00202979797979798
293.42253194375564,903.8248361321431,2.290967721,0.002534747474747475
293.42441867880586,830.9143842887048,2.5257279359999996,0.00303969696969697
293.4256722810924,776.2537018693719,2.75154494,0.0035446464646464652
293.42686132877986,734.1681838542316,2.973084511,0.00404959595959596
293.4275688428573,692.5972994411178,3.154465882,0.004554545454545454
293.4294678613922,653.9310057677335,3.3085606210000003,0.005059494949494949
293.43208438840895,617.2912610223642,3.4348829280000004,0.005564444444444445
293.4347826681562,583.790647695841,3.543255419,0.0060693939393939396
293.4366047180007,553.0705688427619,3.636075863,0.006574343434343434
293.43973504870036,523.9685595790825,3.709326919,0.00707929292929293
293.4426246115494,496.97508322678596,3.76917951,0.007584242424242425
293.4457201617289,472.3106824719353,3.8206117559999995,0.00808919191919192
293.44956532641345,449.1685919489434,3.8602183980000007,0.008594141414141415
293.4521396094862,427.70848174642816,3.8917583579999997,0.009099090909090909
293.4554214007937,408.0306693994531,3.918743035,0.009604040404040405
293.4602570183432,389.96498219806364,3.9421520660000007,0.010108989898989899
293.46361814177214,372.708075595272,3.9559009259999995,0.010613939393939394
293.46817587753424,356.71220295792943,3.96624335,0.01111888888888889
293.4732449141616,341.8045846649171,3.973081251,0.011623838383838384
293.47774295896227,328.0290094740787,3.978594274,0.01212878787878788
293.4830899798591,314.68572809376843,3.9756568439999995,0.012633737373737375
293.48768238648177,302.3863893482891,3.9729600830000003,0.013138686868686869
293.49235175206127,290.85565946162046,3.9683288520000004,0.013643636363636365
293.49677277012626,280.01484611946796,3.961814092,0.01414858585858586
293.5014545364496,270.0440015006548,3.957099323,0.014653535353535354
293.5068735340175,260.91178079683345,3.9550272760000005,0.01515848484848485
293.5139507840998,252.1778374010112,3.9499709990000005,0.015663434343434344
293.51937218077205,243.85898500502913,3.942805672,0.01616838383838384
293.5260968682523,235.9961931027589,3.9348431930000003,0.016673333333333335
293.5330474374051,228.1617055196542,3.919426308,0.01717828282828283
293.54004268133923,220.91081735479597,3.9064173060000003,0.017683232323232323
293.5471819275862,214.01253368321088,3.892498874,0.01818818181818182
293.55438067504394,207.56988880051009,3.880131188,0.018693131313131314
293.5616166828562,201.421989138224,3.8669156239999998,0.01919808080808081
293.56994972916516,195.5249509720086,3.8524340340000003,0.019703030303030306
293.5772180693041,189.98953786482986,3.8393047429999996,0.020207979797979798
293.584965412065,184.64829058754108,3.824606987,0.020712929292929293
293.59181155741635,187.31612074579755,3.974450745,0.02121787878787879
293.5986825958996,177.97927427600254,3.8662132130000004,0.021722828282828285
293.6058192416056,174.96231318670328,3.8890234169999998,0.02222777777777778
293.61347957389205,170.4589946252899,3.874997836,0.022732727272727276
293.62101591183034,167.51816323629774,3.89273293,0.023237676767676768
293.62731339642386,163.97586580926773,3.893217698,0.023742626262626264
293.6341099125822,158.5201572903258,3.8437295230000004,0.02424757575757576
293.6422517831612,155.71739863619666,3.8543988419999997,0.024752525252525255
293.65031917486345,152.6628417746122,3.8558778710000006,0.02525747474747475
293.65860498184645,148.82160280888303,3.834005268,0.025762424242424243
293.66786885713367,143.5277754713571,3.7700977200000003,0.02626737373737374
293.67541483973724,139.11778435064102,3.72450629,0.026772323232323234
293.68447011818955,137.19028927178806,3.742176936000001,0.02727727272727273
293.6931977948528,133.53690584306509,3.709951993,0.027782222222222226
293.7034469157501,132.7217711101509,3.7543235299999997,0.02828717171717172
293.7120677738782,129.3432503483697,3.724066542,0.028792121212121213
293.72153746250194,125.81783332046157,3.686093959,0.02929707070707071
293.7298901325636,122.91823450786333,3.663211708,0.029802020202020205
293.7405562334161,119.76566688430505,3.6297344370000006,0.0303069696969697
293.7507408122033,119.2931951789613,3.67565229,0.030811919191919196
293.76125539774097,116.89954891738726,3.660927823,0.03131686868686869
293.7710403466014,115.2108874500057,3.6662199130000004,0.03182181818181819
293.7807208283744,112.54352916993452,3.638168521,0.03232676767676768
293.7902549491905,109.76556852483122,3.603792101,0.03283171717171718
293.79529127286867,107.37450146985299,3.579507964,0.033336666666666674
293.80135519972197,106.34332272469493,3.598829909,0.03384161616161617
293.810916590951,104.03357886575044,3.5731961469999995,0.034346565656565665
293.8210464418734,101.90518393704893,3.5515500620000005,0.03485151515151516
293.83100977523,105.55426025529313,3.732025471,0.03535646464646465
293.841323182923,100.36102070062077,3.5990881269999995,0.035861414141414145
293.85148756407716,97.65088317626176,3.551207527,0.03636636363636364
293.8622427576428,98.20989681337767,3.6211278580000004,0.03687131313131314
293.8731145250009,97.62147498493343,3.648725887,0.03737626262626263
293.88400367039,93.73928718642006,3.550957822,0.03788121212121213
293.89485056078,95.6795021790786,3.6727688339999993,0.038386161616161624
293.9058984334017,89.82278863207817,3.4933080530000007,0.03889111111111112
293.91650456938044,87.42965707769581,3.4443840690000003,0.039396060606060615
293.9284285488278,86.2878975816414,3.4429742729999995,0.03990101010101011
293.9391512260769,84.53142638249683,3.4155733990000003,0.0404059595959596
293.9509064462,83.83970801964357,3.4299586730000002,0.040910909090909095
293.96160424643165,83.38724160071412,3.4535542060000006,0.04141585858585859
293.9729151192226,88.13735946782774,3.694789331,0.041920808080808086
293.9844989674951,85.34850147423306,3.6209748330000004,0.04242575757575758
293.99607537104885,86.17132445331211,3.699395888,0.04293070707070708
294.0082274841682,84.94764480934296,3.689756726,0.04343565656565657
294.02043673558467,81.87125569087748,3.597472594,0.04394060606060607
294.0327600912966,78.38067567060821,3.4836726749999998,0.044445555555555565
294.0453812304821,75.7798693734972,3.406343401,0.04495050505050506
294.05740423421327,74.24656278874421,3.37491126,0.045455454545454556
294.0698838424133,73.15901483468421,3.362417881,0.045960404040404045
294.081631233738,71.95245942670435,3.3432964649999994,0.04646535353535354
294.0941703151312,69.43620384769228,3.261439536,0.046970303030303036
294.1062378153681,67.4504626446527,3.202227747,0.04747525252525253
294.11847896428804,67.72486321820448,3.2494526190000004,0.04798020202020203
294.1293203224475,67.49574460909618,3.2725414039999996,0.04848515151515152
294.1421720205907,68.36591280572037,3.3492529739999997,0.04899010101010102
294.15423937991244,66.21951572037607,3.277538275,0.049495050505050514
294.1659492624721,65.59061172000001,3.279530586000001,0.05

File: Esperimenti/CA12X2/CA12X2_current_from_1e-5_to_50e-3A/CA12X2_current_from_1e-5_to_50e-3A-20220303151217.csv
Temperature,Resistance,Voltage,Current Source
281.2200896634455,3365.7488230000004,0.033657488230000004,1e-05
280.8772902021872,2116.5419873382443,4.429746001000001,0.0020929166666666665
280.56393973176813,1363.381222510477,5.693252755,0.004175833333333333
280.25674640107223,937.524074935091,5.8677288039999995,0.006258749999999999
279.9576000953551,693.0582739660341,5.781261102,0.008341666666666666
279.6646693484371,543.068703081658,5.661264951,0.010424583333333333
279.37963500594117,444.68807611433147,5.561936112,0.012507499999999998
279.0992329348737,373.161620767056,5.444583530999999,0.014590416666666665
278.82387566011346,316.92406001599363,5.284180494,0.01667333333333333
278.5546111375117,275.20126832389207,5.161743789,0.01875625
278.2890461153538,243.44156722517695,5.073119393,0.020839166666666666
278.028263213768,217.99898828276957,4.996990976000001,0.022922083333333333
277.7709326950731,197.04008406318738,4.926987302,0.025004999999999996
277.51344125425595,179.4630818169233,4.8612810049999995,0.027087916666666663
277.26640841910995,163.12892661048423,4.7586067299999995,0.02917083333333333
277.02384564894965,149.809446258449,4.682106981,0.03125375
276.7844276527163,140.3186485251475,4.677756013000001,0.03333666666666667
276.54864896100537,128.75351020033648,4.560395684000001,0.03541958333333333
276.31740037458695,121.90319400039998,4.571674533,0.0375025
276.0899272075731,114.3065238671649,4.524871375,0.039585416666666665
275.86639246937625,106.53140891164352,4.438986257,0.041668333333333335
275.64709856458677,99.85836214965288,4.368928167,0.04375125
275.42743514281756,93.1603405392629,4.2699265749999995,0.04583416666666667
275.2139490793032,88.76628281841028,4.253421371,0.04791708333333333
275.00497508135754,84.39023281999998,4.2195116409999995,0.05
273.9490039412757,14464.25442,0.1446425442,1e-05
272.953616260546,2965.8956168027075,6.207372368,0.0020929166666666665
271.8864410396801,1887.7410566354024,7.882892029,0.004175833333333333
270.75592879366883,1274.7514295985625,7.978350510000001,0.006258749999999999
269.599687163945,995.8800081518484,8.307299068,0.008341666666666666
268.4493260862565,784.6597255206043,8.179750697,0.010424583333333333
267.3124311902158,608.1557434339398,7.606507961000001,0.012507499999999998
266.1866838130743,509.78379534511805,7.437957983999999,0.014590416666666665
265.06281464596793,443.7362896841264,7.39856307,0.01667333333333333
263.95442452517455,387.4911989336888,7.2678818,0.01875625
262.8600759260311,342.19150665013797,7.130985839,0.020839166666666666
261.67974169411997,306.2324757275553,7.019486327999999,0.022922083333333333
260.6201725688811,279.07357540491904,6.978234753,0.025004999999999996
259.57203553050107,259.0604148467183,7.017406929000001,0.027087916666666663
258.52824851419405,234.92254145407802,6.852886303,0.02917083333333333
257.50496422963926,215.10813547174342,6.722935889,0.03125375
256.4994731173699,208.17044548545144,6.9397087509999995,0.03333666666666667
255.49023617921807,194.78308703047986,6.899135783,0.03541958333333333
254.48257025478864,181.29997906806219,6.799202465000002,0.0375025
253.49098939393033,166.51329196568602,6.591498043,0.039585416666666665
252.50982057146106,154.68548678052878,6.445486425,0.041668333333333335
251.53476889878152,144.13901794805864,6.306262209000001,0.04375125
250.55145779795475,138.36241237068415,6.341725868999999,0.04583416666666667
249.58219113904153,127.50523137016202,6.109678797000001,0.04791708333333333
248.61675229821543,118.19646434,5.9098232170000005,0.05
245.0665227256708,32808.58998,0.3280858998,1e-05
243.7511874577654,7113.390775233925,14.88773411,0.0020929166666666665
242.49325094764254,3591.692398323689,14.998308840000002,0.004175833333333333
241.2195752326188,2396.523703614939,14.999242729999997,0.006258749999999999
239.93854628825133,1798.1913098901102,14.999912510000001,0.008341666666666666
238.66391419516862,1438.9661572404975,15.000622620000001,0.010424583333333333
237.39381853273903,1199.3715258844697,15.001139360000002,0.012507499999999998
236.12887654127582,1028.1677564611475,15.001395969999999,0.014590416666666665
234.88817509522625,899.7408718512597,15.001679470000003,0.01667333333333333
233.6648021324569,799.8385850049983,15.00197246,0.01875625
232.452557425747,719.9070217139201,15.00226241,0.020839166666666666
231.24234125154317,650.9067432061513,14.92013861,0.022922083333333333
230.0429425271876,599.9714377124576,15.002285800000001,0.025004999999999996
228.85503286369175,553.8439421021059,15.002478550000001,0.027087916666666663
227.6629246531,514.3030100842736,15.002647389999998,0.02917083333333333
226.47885602207612,480.0358657761069,15.00292094,0.03125375
225.31698891429096,450.0485891410859,15.003119800000002,0.03333666666666667
224.16265711607184,423.58368360252683,15.003157579999998,0.03541958333333333
223.01662402582892,400.06046316912204,15.00326752,0.0375025
221.88586152140724,379.01238520077897,15.003363190000002,0.039585416666666665
220.77841373241944,360.06962673493064,15.003501230000001,0.041668333333333335
219.6678929039477,342.9313624182167,15.003675770000001,0.04375125
218.5747689416732,327.3480401447246,15.003724629999999,0.04583416666666667
217.49149917180688,313.1188105842558,15.00374014,0.04791708333333333
216.4201946545651,300.0767564,15.003837820000001,0.05

File: Esperimenti/CA12X2/CA12X2_current_from_1e-5_to_50e-3A/CA12X2_current_from_1e-5_to_50e-3A-20220303152252.csv
Temperature,Resistance,Voltage,Current Source
207.31664120380668,215627.88119999997,2.156278812,1e-05
206.2390806682673,17735.321320326497,37.11854957999999,0.0020929166666666665
205.28889027748838,7507.675883456398,31.350803210000002,0.004175833333333333
204.35283488319888,4205.055098861594,26.3183886,0.006258749999999999
203.37550028738147,2870.735965234766,23.94672251,0.008341666666666666
202.382164427618,2164.2086929133857,22.560973869999994,0.010424583333333333
201.49337907351304,1674.1932696382175,20.939972320000003,0.012507499999999998
200.62319168849703,1324.370764143131,19.323121270000005,0.014590416666666665
199.76230297399073,1117.131030587765,18.626298050000003,0.01667333333333333
198.9223929631109,928.9084598467178,17.4228393,0.01875625
198.1146936124614,789.5120746990845,16.452773710000002,0.020839166666666666
197.32887948256865,629.4048900441715,14.42727134,0.022922083333333333
196.56143563152276,589.4302607478505,14.738703670000001,0.025004999999999996
195.81454435693385,513.6057051268248,13.91250854,0.027087916666666663
195.08365276703597,451.5588197114699,13.17234707,0.02917083333333333
194.33942999557252,395.63691940967084,12.36513737,0.03125375
193.57586609559596,362.85516968303165,12.096381839999998,0.03333666666666667
192.77902862770546,330.76915896337954,11.715705790000001,0.03541958333333333
191.94052242757454,301.47535364309044,11.30607945,0.0375025
191.07004849891504,274.0749221198884,10.849369989999998,0.039585416666666665
190.15994321867007,249.84517203311873,10.410631910000003,0.041668333333333335
189.21261122846064,229.15733539041742,10.02591987,0.04375125
188.15444826649377,210.55473544844637,9.650600836999999,0.04583416666666667
187.1309237545477,195.15691908766007,9.351350354999997,0.04791708333333333
186.15784273313017,181.03881822,9.051940911,0.05
183.2569050362155,1128944.0883,11.289440883,1e-05
182.2381351918466,28104.128557435793,58.819599059999994,0.0020929166666666665
181.18323214146056,10118.27558411495,42.25223246,0.004175833333333333
180.1308797334561,5532.934792091075,34.62925563000001,0.006258749999999999
179.08129629567412,3763.3957678321676,31.392993029999996,0.008341666666666666
178.0269622536694,2407.7354583316683,25.09963893,0.010424583333333333
176.98259714057497,1794.6645052968222,22.4467663,0.012507499999999998
175.9390474686924,1375.6055339977731,20.070657910000005,0.014590416666666665
174.90371818811272,1102.3047852858854,18.379095119999995,0.01667333333333333
174.61344214356706,910.9705250249916,17.08639091,0.01875625
176.8025941394731,768.4494723877315,16.01384663,0.020839166666666666
172.69543310281287,660.7900023630779,15.1466835,0.022922083333333333
171.0666356431132,567.1398104379125,14.18133096,0.025004999999999996
170.62902191880082,494.25947350448394,13.388459430000001,0.027087916666666663
169.4781993414103,436.1738574489359,12.7235549,0.02917083333333333
168.00817854783347,375.5471695396553,11.73725735,0.03125375
167.07343934123884,333.06791620837913,11.1033741,0.03333666666666667
166.14515990658694,297.440210712059,10.53520833,0.03541958333333333
165.21146633622098,264.6259922671822,9.924136275,0.0375025
164.21916845836432,240.5918228472186,9.523927554,0.039585416666666665
163.69224560195912,220.35749552417897,9.181929575999998,0.041668333333333335
164.37600940522805,203.4414159366875,8.900816248999998,0.04375125
163.3320509400819,180.31434724459552,8.264557843999999,0.04583416666666667
160.08374626025795,149.30335968556795,7.154181528,0.04791708333333333
161.11359745530655,136.75272044000002,6.837636022000001,0.05
156.6610898871453,2857001.2490000003,28.570012490000003,1e-05
155.7474484648021,47734.37532470635,99.90406969,0.0020929166666666665
154.81972378403879,23830.078203951314,99.5104349,0.004175833333333333
153.88371542024933,15978.373796684646,100.004647,0.006258749999999999
152.95673621336158,11988.67331868132,100.00551659999999,0.008341666666666666
151.64892691793847,9593.241283824293,100.00554319999998,0.010424583333333333
152.3690759716263,7995.650857485511,100.0056031,0.012507499999999998
150.9934448752299,6854.210005425937,100.00577990000001,0.014590416666666665
149.44736316350185,5997.951909236306,100.0058515,0.01667333333333333
148.59375264086052,5331.881255581473,100.00609779999999,0.01875625
147.984463232546,4798.960908545608,100.00634620000001,0.020839166666666666
148.3888375203269,4341.874573646229,99.52481079999998,0.022922083333333333
147.05970266039736,3999.424975005,100.0056215,0.025004999999999996
144.58581666508013,3691.899418867577,100.0058638,0.027087916666666663
146.21565349378886,3428.3145790601347,100.0067932,0.02917083333333333
143.23924705007363,3199.8143966723997,100.0061992,0.03125375
141.41205995381696,2999.8755574442553,100.00585149999999,0.03333666666666667
143.54666947094466,2823.4741346006804,100.0062774,0.03541958333333333
142.20625282171727,2666.6586894207053,100.00636750000001,0.0375025
140.62023863230968,2526.340936161255,100.0062586,0.039585416666666665
140.75318370160235,2400.049730810768,100.00607220000002,0.041668333333333335
139.8846353279734,2285.800901688523,100.00664669999999,0.04375125
141.22127199285052,2181.9179025835892,100.0063888,0.04583416666666667
136.3365818937337,2087.073290840949,100.00646479999999,0.04791708333333333
138.26080050489,2000.1260359999997,100.00630179999999,0.05
133.8089397904057,6393945.322999999,63.93945322999999,1e-05
135.11609514350465,47782.52650607207,100.0048461,0.0020929166666666665
